Repository: martinxionbiotech-max/data-xuanbao

# Xuanbao Knowledge Base

Technical documentation hub (MkDocs). Under construction.

File: docs/activated-carbon/activated-carbon-fire-safety.md
# Activated Carbon Fire Safety: Ignition, Exotherms and Design Limits

**Direct answer:** Activated carbon beds can ignite — through external flame,
self-heating from exothermic adsorption, or hot work during maintenance. The
governing rules: keep the bed temperature well below ignition onset, control
ketone and high-heat adsorption duties, ensure airflow in storage, and never
allow welding near a bed without isolation.

## Why carbon burns

Activated carbon is concentrated combustible carbon with an enormous internal
surface area. Three ignition routes matter in service:

**External ignition.** Sparks, flames, welding slag landing on the bed surface.

**Self-heating.** Adsorption of high-heat species — especially ketones (acetone,
MEK, cyclohexanone) — releases significant heat. In a static or poorly ventilated
bed this heat accumulates and the temperature rises until smouldering begins.

**Reaction with oxidizers.** Carbon reacts with strong oxidants (ozone, NOx at
concentration, peroxides) generating heat directly.

## The ketone rule

Ketone-laden air is the classic carbon-bed fire scenario. The combination of high
adsorption heat, rapid adsorption kinetics and concentrated loading can push bed
temperatures past ignition within hours of service. Industry practice for
ketone-rich streams: limit concentration (commonly below ~300–500 mg/Nm³ for
direct adsorption, subject to specific design), add temperature monitoring, and
prefer zeolite or catalytic routes for concentrated ketone streams.

## Design and operation safeguards

- **Temperature monitoring** at multiple bed depths, with alarm at a set ceiling
  (commonly 60–70°C, site-specific).
- **CO monitoring** in bed outlet — CO is the earliest smoulder signal.
- **Airflow:** stagnant beds self-heat; keep purge flow during standby.
- **Grounding** — carbon dust is conductive; static discharge control matters in
  dusty environments.
- **Fire suppression design:** deluge/spray systems sized for carbon beds, and
  isolation dampers to starve oxygen.
- **Hot work discipline:** any welding or cutting near a bed requires bed
  isolation, inerting or removal — carbon fires from maintenance hot work are
  common and avoidable.

## What to do at the first signal

Rising bed temperature plus rising CO: stop the VOC feed, increase purge airflow
if safe, and follow the site fire plan. Never open a hot bed to atmosphere — the
sudden oxygen inrush can trigger a flash.

## Manufacturer perspective

We ask about ketone content and concentration peaks before specifying carbon for a
VOC duty, and we flag high-heat applications for zeolite or catalytic alternatives
where the numbers make carbon marginal. Carbon is a safe, economical adsorbent
within its design envelope — most incidents come from operating outside it.

## Related products

- [Honeycomb Activated Carbon](https://xuanbaoenvironment.com/products/activated-carbon/honeycomb-activated-carbon/)
- [Coal-Based Columnar Carbon](https://xuanbaoenvironment.com/products/activated-carbon/coal-based-columnar-carbon/)
- [Coconut Shell Carbon](https://xuanbaoenvironment.com/products/activated-carbon/coconut-shell-carbon/)

File: docs/activated-carbon/activated-carbon-flue-gas-treatment.md
# Activated Carbon in Flue Gas Treatment: Mercury, Dioxins and Trace Removal

> **Part of the [Activated Carbon: The Complete Guide](index.md)** — this article is one of the detailed pages in the guide.

**Direct answer:** In flue gas treatment, activated carbon works as a polishing adsorbent for pollutants
that exist at trace concentration but carry high toxicity — mercury, dioxins/furans and residual organic
species. It is injected as powder upstream of the bag filter, or used as fixed-bed or honeycomb polishing
stages, and it is consumed in service rather than regenerated in place.

## What carbon captures in flue gas

| Pollutant | Typical form | Carbon role |
| --- | --- | --- |
| Mercury | Hg⁰ vapor | Adsorption (often with halogen impregnation) |
| Dioxins/furans | Trace organic species | Adsorption + surface destruction |
| Residual VOCs | Mixed trace organics | Final polishing |
| SO₂/acid gases | Acidic species | Adsorption (impregnated carbons) |

## Powder injection vs fixed beds

- **Powder injection + bag filter** — carbon powder is injected into the duct and collected on the filter
  cake, where contact continues. Cheap per kg, no regeneration, large carbon consumption; standard for
  mercury and dioxin control on incineration.
- **Fixed/honeycomb beds** — gas passes through a structured carbon stage. Higher removal per unit
  carbon, lower dust burden, suitable where injection would contaminate downstream product or where the
  species need longer contact time.
- **Combined** — injection for the bulk, fixed bed for the guarantee.

## Impregnated carbons

Trace pollutants that plain carbon captures weakly are handled by impregnation:

- Sulfur-impregnated carbon for mercury (forms stable HgS).
- Bromine/iodine-impregnated for oxidized mercury capture.
- Alkali-impregnated for acid gases.

Impregnation changes both capacity and disposal classification — spent impregnated carbon is hazardous
waste in most jurisdictions.

## Design cautions

- **Temperature** — carbon adsorption falls sharply above ~150°C; injection points are chosen downstream
  of cooling.
- **Moisture** — water competes for sites; condensation on the carbon is to be avoided.
- **Fire risk** — hot spots in a carbon bed with adsorbed organics can self-heat; temperature monitoring
  and inerting provisions apply.
- **Disposal planning** — spent carbon from mercury/dioxin duty is regulated waste; the disposal route
  must be budgeted from day one.

## Manufacturer perspective

For trace-toxic duty we specify carbon type and injection position together with the bag filter design —
the filter cake is part of the adsorption system. For polishing beds we size from the target outlet
concentration and expected species, with replacement cycles written into the operating budget.

## Related articles

- [Quality Indicators](activated-carbon-quality-indicators.md)
- [Fire Safety](activated-carbon-fire-safety.md)
- [Replacement Cycles](activated-carbon-replacement-cycles.md)

[← Back to the Activated Carbon: The Complete Guide](index.md)

## Related products

- [Honeycomb Activated Carbon](https://xuanbaoenvironment.com/products/activated-carbon/honeycomb-activated-carbon/)
- [Coal-Based Columnar Carbon](https://xuanbaoenvironment.com/products/activated-carbon/coal-based-columnar-carbon/)
- [Coconut Shell Carbon](https://xuanbaoenvironment.com/products/activated-carbon/coconut-shell-carbon/)

File: docs/activated-carbon/activated-carbon-guide.md
# Activated Carbon Guide: Grades, Specifications and Safety

**Direct answer:** Activated carbon adsorbs organic vapors, odors and some inorganic
gases through its large internal surface (600–1,000 m²/g). Four forms serve different
duties: honeycomb (low pressure drop), columnar (durable bed media), coconut-shell
(high hardness, high purity) and fiber (fast kinetics, thin filters).

## How adsorption works

Carbon's micropore network condenses adsorbate molecules onto the surface
(physical adsorption). Capacity depends on pore volume, pore size distribution and
surface chemistry. The common quality indicators:

- **Iodine value** (mg/g) — proxy for total internal surface in the 1–2 nm range
- **CCl₄ adsorption** (%) — proxy for pore volume in the vapor-adsorption range
- **BET surface area** (m²/g) — total surface by nitrogen adsorption
- **Hardness / strength** — attrition resistance in bed service

## Form selection

| Form | Best for | Documented typical data |
|---|---|---|
| Honeycomb (SFW-10 / SFW-5) | High-flow, low-pressure-drop gas treatment | Iodine 600–900 mg/g, BET 700–1,000 m²/g, CCl₄ 45–65%, strength 1.2 MPa |
| Coal-based columnar | Bed adsorption, solvent recovery | Ø1.5–8 mm, BET ≥600–1,000 m²/g, strength ≥93–96% |
| Coconut-shell | Gas purification, food/pharma, catalyst support | High hardness, low ash |
| Fiber | Odor and low-concentration VOC filtration | Fast kinetics, thin flexible media |

## Safety limits — read this first

Carbon is **combustible**. Two risks govern industrial use:

1. **Self-heating / fire** — adsorption of ketones (MEK, cyclohexanone) and some
   unsaturated compounds releases enough heat to ignite the bed. Regeneration
   temperature, oxygen content and VOC type must be controlled.
2. **Hot desorption limit** — carbon cannot be desorbed at the 180–220°C used for
   zeolites; desorption stays limited (typically up to ~120°C in practice), which
   restricts which VOCs can be economically regenerated.

## Replacement and waste

Saturated carbon is either regenerated (where the VOC allows) or replaced. Spent
carbon is managed as waste according to its adsorbed content and local regulations —
"zero waste" claims are not made; actual classification follows the pollutant.

## Manufacturer perspective

We treat carbon and zeolite as complementary, not competing: carbon wins on capital
cost and capacity per yuan; zeolite wins on safety margin and high-temperature
regeneration. The economic answer for your plant depends on your VOC, humidity and
regeneration energy costs — we support the comparison with measured data.

## Related products

- [Honeycomb Activated Carbon](https://xuanbaoenvironment.com/products/activated-carbon/honeycomb-activated-carbon/)
- [Coal-Based Columnar Carbon](https://xuanbaoenvironment.com/products/activated-carbon/coal-based-columnar-carbon/)

## FAQ

**Why not just use carbon everywhere?**
Fire risk and regeneration limits. Ketones, humid streams and high-temperature
desorption favor zeolites; simple, dry, low-cost duties favor carbon.

File: docs/activated-carbon/activated-carbon-impregnated.md
# Impregnated Activated Carbon: Chemisorption for Species Plain Carbon Misses

> **Part of the [Activated Carbon: The Complete Guide](index.md)** — this article is one of the detailed pages in the guide.

**Direct answer:** Impregnated activated carbon carries a chemical reagent inside its pores that converts
pollutants plain carbon can only physisorb — turning weak physical adsorption into strong chemisorption.
Impregnated grades target mercury, acid gases, ammonia, H₂S and specific organic species that plain carbon
captures poorly at low concentration.

## Why impregnation works

Plain activated carbon adsorbs by van der Waals forces — effective for condensable organics, weak for
small polar molecules and mercury vapor. Impregnating the pore surface with a reactive agent adds a
chemical capture path:

- The pollutant diffuses into the pore.
- It reacts with the impregnated agent.
- The reaction product stays fixed on the surface (usually irreversibly).

The result is capacity and removal that physisorption alone cannot deliver.

## Common impregnation chemistries

| Impregnant | Target | Reaction product |
| --- | --- | --- |
| Sulfur | Mercury vapor (Hg⁰) | HgS |
| Iodine / bromine | Mercury, radioactive iodine | HgI₂ / HgBr₂ |
| KOH / NaOH | H₂S, acid gases | Sulfides, salts |
| Phosphoric acid | Ammonia, amines | Ammonium salts |
| Metal oxides (Cu, Mn) | H₂S, mercaptans | Metal sulfides |

## Where impregnated carbon earns its place

- **Mercury control** — flue gas, natural gas and chlor-alkali vents.
- **Sewage and biogas** — H₂S breakthrough of plain carbon is early and smelly; impregnated grades hold
  far longer.
- **Acid gas polishing** — protection of downstream catalysts and equipment.
- **Specialty organic capture** — formaldehyde, amines and low-molecular-weight species.

## Trade-offs to know

- **Lower physisorption capacity** — the impregnants occupy pore volume, so VOC capacity falls.
- **One-way reaction** — chemisorption is often irreversible; regeneration returns less than on plain
  carbon.
- **Disposal classification** — spent impregnated carbon (e.g., mercury-laden) is hazardous waste.
- **Corrosivity** — some impregnants shed reagents; check materials compatibility downstream.

## Selection and lifecycle

Choose the impregnation from the specific species and its concentration, then size on the vendor's
guaranteed capacity curve, not a generic number. Lifecycle planning must include disposal cost — for
mercury-laden carbon this can exceed the purchase price.

## Manufacturer perspective

We treat impregnated carbon as an engineered reagent, not a commodity: the right impregnation chemistry
and loading is a species-by-species decision, and we specify it from the gas analysis. Where the duty is
critical we recommend capacity verification on the actual gas.

## Related articles

- [Quality Indicators](activated-carbon-quality-indicators.md)
- [Flue Gas Treatment](activated-carbon-flue-gas-treatment.md)
- [Capacity Calculation](activated-carbon-capacity-calculation.md)

[← Back to the Activated Carbon: The Complete Guide](index.md)

## Related products

- [Coal-Based Columnar Carbon](https://xuanbaoenvironment.com/products/activated-carbon/coal-based-columnar-carbon/)
- [Honeycomb Activated Carbon](https://xuanbaoenvironment.com/products/activated-carbon/honeycomb-activated-carbon/)

File: docs/activated-carbon/activated-carbon-quality-indicators.md
---
title: "Activated Carbon Quality Indicators: Iodine Number, BET, Ash and Hardness"
description: "What activated carbon quality indicators actually measure: iodine number, BET surface area, CTC, methylene blue, ash, moisture, hardness and bulk density."
---

# Activated Carbon Quality Indicators: Iodine, CTC and Beyond

> **Part of the [Activated Carbon for Gas Treatment: The Complete Guide](index.md)** — this article is one of the detailed pages in the guide.
>


**Direct answer:** Activated carbon quality is judged by adsorption capacity
indicators — iodine value (micropores, general activity), CCl₄ (CTC) adsorption
(pore structure benchmark), methylene blue (mesopores), specific surface area (BET)
and bulk density. No single number defines quality; the indicator set must match
the target pollutant.

## The core indicators

**Iodine value (mg/g).** Iodine adsorbs mainly into micropores; the iodine number
is the standard general-activity index. Typical gas-phase carbons: 400–1,100 mg/g,
higher meaning more developed microporosity.

**CTC adsorption (%).** Carbon tetrachloride adsorption is a classic gas-phase
capacity measure, sensitive to both pore volume and pore structure. Typical
gas-phase carbons: 30–70%.

**Methylene blue (mg/g).** A mesopore indicator — relevant when the target
molecule is mid-sized (dyes, larger organics).

**BET surface area (m²/g).** Total surface area; typical gas carbons 800–1,500 m²/g.
High surface area alone does not guarantee performance — pore size distribution
against the target molecule decides.

**Bulk density (g/L).** An economic and handling parameter: it correlates with
bed weight, packing volume and, loosely, with capacity per unit volume.

> *Data type:* the indicator ranges above are Typical Value engineering references for
> commercial gas-phase carbons — they describe what is common in the market, not what any
> specific product guarantees. Product values are Manufacturer Specification. See
> [Data Classification](../methodology/data-classification.md).*

## Matching indicator to pollutant

| Target | Most relevant indicator |
| --- | --- |
| Small VOCs (toluene, xylene) | Iodine value, CTC |
| Large organics, odour bodies | Methylene blue, mesoporosity |
| Solvent recovery | CTC, working capacity over cycles |
| General gas purification | Iodine + CTC + BET together |

## Hardness, ash and ignition

Beyond capacity, mechanical and safety indicators matter in service:

- **Hardness / abrasion number** — resistance to attrition in the bed; low hardness
  means dust, channeling and frequent topping-up.
- **Ash content** — high ash dilutes capacity and can indicate poorer raw material.
- **Ignition temperature** — the safety ceiling for exothermic service; see the
  fire-safety article.

## The trap of single-number comparison

Two carbons with identical iodine numbers can differ 30% in toluene working
capacity because of pore distribution differences. Compare carbons on the
indicator that matches the pollutant, at the service humidity, and prefer
manufacturer data with stated test methods.

## Manufacturer perspective

We quote the indicator set per product grade with the test standard behind each
number, and we recommend dynamic adsorption testing against the actual pollutant
for non-standard applications — static indicators are screening tools, not
guarantees.

## Related articles

- [Fire Safety](activated-carbon-fire-safety.md)
- [Replacement Cycles](activated-carbon-replacement-cycles.md)

[← Back to the Activated Carbon for Gas Treatment: The Complete Guide](index.md)

## Related products

- [Honeycomb Activated Carbon](https://xuanbaoenvironment.com/products/activated-carbon/honeycomb-activated-carbon/)
- [Coal-Based Columnar Carbon](https://xuanbaoenvironment.com/products/activated-carbon/coal-based-columnar-carbon/)
- [Coconut Shell Carbon](https://xuanbaoenvironment.com/products/activated-carbon/coconut-shell-carbon/)

File: docs/activated-carbon/activated-carbon-raw-materials.md
---
title: Activated Carbon Raw Materials: Coconut Shell vs Fruit Shell vs Bamboo vs Coal vs Wood
description: A structured comparison of activated carbon raw materials — coconut shell, fruit shell, bamboo, coal and wood — covering pore structure, iodine number, hardness, ash, typical Chinese applications, standards and supply chain, with sources and confidence ratings.
---

# Activated Carbon Raw Materials: Coconut Shell vs Fruit Shell vs Bamboo vs Coal vs Wood

**Direct answer:** Raw material is the strongest single determinant of an activated carbon's pore structure, hardness, ash content and cost — but it is not a substitute for a specification. Coal-based carbons dominate Chinese production (~65% by volume) and municipal water treatment; coconut-shell carbons offer the highest hardness and the most strongly microporous profile; wood-based carbons lead in mesopore development and liquid-phase decolorization; fruit-shell and bamboo carbons occupy intermediate positions. Within any raw-material family, iodine number, BET surface area and ash can vary by a factor of two or more, so selection must always close on measured properties, not on the raw material name.

---

## 1. Why raw material matters

Activated carbon is made by carbonizing an organic precursor and then developing its internal porosity through activation (steam, CO₂, or chemical agents). The precursor's natural cellular structure, ash content and density survive partially into the finished carbon and set the ceiling for what activation can achieve:

- **Pore architecture**: coconut shell yields narrow micropores; wood yields broad mesopores; coal yields a wide distribution across micro-, meso- and macropores.
- **Hardness/abrasion**: dense lignocellulosic shells (coconut, apricot) carbonize into hard granules; soft woods carbonize into relatively friable particles.
- **Ash chemistry**: coal carries inorganic minerals that raise ash content; plant precursors are naturally lower in ash.
- **Cost and supply**: in China, coal is abundant domestically while coconut-shell char is imported (>95% dependence, see §6), which inverts the relative cost picture versus markets with local coconut supply.

This article compares the five main raw-material families and closes with how to use the comparison in purchasing.

## 2. Comparison at a glance

The table below consolidates typical commercial ranges reported by activated-carbon manufacturers and cross-checked against Chinese national/industry standards. Ranges are **vendor-typical values (confidence: Medium)**, not engineering guarantees; standard thresholds (confidence: High) are given in §5.

| Raw material | Iodine number (mg/g) | BET (m²/g) | Hardness (%) | Ash (%) | Density (g/mL) | Pore character |
|---|---|---|---|---|---|---|
| Coconut shell | 900–1200+ | 900–1300 | 95–99 | 2–5 | 0.45–0.55 | Micropore-dominant (>85% micropore volume) |
| Fruit shell (apricot/peach/walnut) | 850–1050 | n/a (comparable to coconut) | high (second to coconut) | low | 0.45–0.55 | Microporous, slightly more mesopore than coconut |
| Bamboo | 800–1100 | 800–1200 | 70–85 | 3–8 | 0.40–0.50 | Mixed micro/mesopore |
| Bituminous coal | 800–1100 | 800–1200 | 85–95 | 8–15 | 0.40–0.55 | Wide distribution, notable mesopore/macropore |
| Anthracite coal | 700–900 | 700–1000 | 90–97 | 5–12 | 0.50–0.60 | Microporous among coals |
| Lignite coal | 400–700 | 400–800 | 60–75 | 15–25 | 0.40–0.50 | Broad pores, high ash |
| Wood | 800–1200 | 800–1500 (some grades to 1800) | 60–80 | 2–8 | 0.25–0.45 | Mesopore/macropore-dominant |

**Reading the table correctly:** the iodine number measures the adsorption of iodine molecules (~0.27 nm kinetic diameter), i.e. predominantly micropore capacity. Two carbons with the same iodine number can still differ in mesopore volume, hardness, ash and price — which is why §5 anchors the comparison to standard thresholds rather than vendor marketing ranges.

## 3. Family-by-family profile

### 3.1 Coconut shell — the hard, microporous workhorse

- **Process**: coconut-shell char → high-temperature steam activation (rotary or multi-hearth kilns); KOH chemical activation is used for ultra-high-surface-area grades.
- **Pore profile**: strongly microporous; narrow pore-size distribution; limited mesopore volume.
- **Physicals**: highest hardness of all precursors (95–99%); low ash (2–5%); density 0.45–0.55 g/mL.
- **Typical Chinese applications**: drinking-water purification and deep treatment, dechlorination, industrial water, gold recovery (CIP/CIL), food/pharmaceutical grades, gas-phase VOC adsorption, electronics-grade high-purity water.
- **Supply reality (China)**: China has almost no commercial coconut-shell resource; the char feedstock is imported, mainly from Indonesia and the Philippines (reported >95% import dependence for industrial grades; ~15×10⁴ t of shell char imported in 2025, driven partly by hard-carbon anode demand for sodium batteries — confidence: Medium-Low).

### 3.2 Fruit shell (apricot, peach, walnut) — the domestic alternative to coconut

- **Process**: fruit-shell carbonization + steam activation; Slep-type kilns are common in the Chengde (Hebei) producing region.
- **Pore profile**: microporous with a somewhat higher mesopore fraction than coconut shell. Methylene-blue adsorption values rank: wood powder > wood granular > peach shell > apricot shell > coal > coconut shell (confidence: Medium).
- **Standards**: LY/T 3014-2018 for apricot-shell water-purification carbon sets first-grade iodine number ≥900 mg/g (High).
- **Typical Chinese applications**: drinking-water deep purification (apricot), gold heap leaching (apricot/peach), monosodium glutamate and pharmaceutical decolorization.

### 3.3 Bamboo — the rising domestic feedstock

- **Process**: bamboo and bamboo-processing residues → carbonization + steam or chemical activation (phosphoric acid and KOH routes both practiced).
- **Pore profile**: mixed micro/mesopore; commercially marketed at coconut-adjacent surface areas. A peer-reviewed optimization study reported iodine 823 mg/g and BET 719 m²/g (800°C steam, 120 min) (High).
- **Typical Chinese applications**: VOC treatment, industrial wastewater, H₂S odor removal, food/pharmaceutical.
- **Status**: China's first national bamboo-carbon standard, GB/T 48061-2026 *Bamboo Activated Carbon*, was published 2026-09-10 with implementation from 2027-03-01 (Medium). Major producer Yuanli uses moso bamboo as a key feedstock in Fujian.

### 3.4 Coal (bituminous, anthracite, lignite) — the volume backbone

- **Processes**:
    - Broken/irregular granular carbon: anthracite/bituminous coal crushed, carbonized, steam-activated.
    - Columnar/pelletized carbon: coal powder (≈90% through 200 mesh) kneaded with coal-tar binder, extruded, dried, carbonized, activated (High).
    - Agglomerated (压块) carbon: coal powder briquetted before carbonization/activation — pioneered by Shanxi Huaqing.
    - Powdered carbon: lignite directly activated or milled.
- **Pore profile**: the widest distribution of all families — micro-, meso- and macropores in one particle; optimized processes reach BET ≈1500 m²/g (High, conference paper).
- **Physicals**: bituminous grades 85–95% hardness, 8–15% ash; lignite grades only 60–75% hardness and 15–25% ash — relevant when bed attrition and dust carryover matter.
- **Typical Chinese applications**: the dominant carbon in Chinese municipal water plants (deep treatment), industrial wastewater, flue-gas desulfurization/denitration (GB/T 30201), solvent recovery, waste-incinerator powder injection, VOC honeycomb carbon.
- **Industry position**: ≈65% of China's ~1.15 Mt 2023 production (75×10⁴ t of coal-based vs 40×10⁴ t wood-based — confidence: Medium, commercial research firm figures, not official statistics). Producing regions: Datong (Shanxi), Ningxia, North China.

### 3.5 Wood — the mesopore and decolorization specialist

- **Process**: sawdust/wood chips → chemical activation: phosphoric acid (mainstream, food-grade) or zinc chloride (traditional, strong decolorization but corrosion/pollution issues); steam physical activation also used.
- **Pore profile**: highest mesopore/macropore fraction of all precursors; fastest adsorption kinetics; top methylene-blue values.
- **Physicals**: low hardness (60–80%); low ash (2–8%); low density (0.25–0.45 g/mL).
- **Typical Chinese applications**: sugar liquor, monosodium glutamate, oil and beverage decolorization (mostly powdered); pharmaceutical (injection-grade per GB/T 13803.4); supercapacitor carbons; drinking water (granular).
- **Industry position**: China is the world's largest wood-based activated carbon producer; producers cluster in Fujian, Jiangxi, Zhejiang and Jiangsu; Yuanli (Nanping, Fujian) held a reported 30%+ share of the Chinese wood-carbon market in 2022 (Medium).

## 4. China industry context (background for buyers)

- **Scale**: China is the world's largest activated-carbon producer — ≈98×10⁴ t in 2021 (~30% of global output; Medium) and ≈115×10⁴ t in 2023, with exports ≈30×10⁴ t/yr (Medium). Different research firms report different figures; treat all as order-of-magnitude context, not accounting data.
- **Application split**: liquid-phase applications ≈60% of global usage, of which water treatment is roughly two-thirds; China's water-treatment carbon is predominantly coal-based (High).
- **Standards system**: 111 current Chinese national + industry standards (67 GB + 44 industry standards; 57% older than 10 years), covering coal-based carbons mainly through the GB/T 7701/7702 series and wood-based through GB/T 12496/13803 series; high-end products are often tested to ASTM methods (High).
- **Regulatory trend**: VOC honeycomb-carbon adsorption without on-site regeneration was once listed as a phase-out technology in a 2024 MEE draft catalogue, then removed in the final version; some local EPBs (Guangzhou Huangpu) now check carbon compliance with portable iodine testers (High). For VOC buyers this means: document your carbon's iodine number and replacement/regeneration program.

## 5. What the standards actually require (better anchors than vendor tables)

| Standard | Scope | Key thresholds | Confidence |
|---|---|---|---|
| GB/T 7701.2-2008 | Coal-based granular carbon for water purification | Iodine ≥800 mg/g | High |
| CJ/T 345-2010 | Coal-based carbon for municipal drinking-water plants | Iodine ≥950 mg/g; BET ≥950 m²/g; pore volume ≥0.65 mL/g | High |
| AWWA B604-2018 (US) | Granular carbon for water | Iodine ≥500 mg/g; apparent density ≥200 g/L | High |
| EN 12915-1-2009 (EU) | Granular carbon for water | Iodine ≥600 mg/g; apparent density ≥180 g/L | High |
| JWWA A114-2006 (JP) | Granular carbon for water | Iodine ≥900 mg/g; apparent density ≥400 g/L | High |
| Coconut-shell group standard (2023) | Coconut-shell carbon | Iodine ≥1000 mg/g; methylene blue ≥135 mg/g; strength ≥95%; density 0.45–0.55 g/mL; ash ≤5% | High |
| LY/T 3014-2018 | Apricot-shell water carbon, first grade | Iodine ≥900 mg/g | High |
| GB/T 13803.2-1999 | Wood-based water carbon, first grade | Iodine ≥1000 mg/g | High |
| T/QGCML 206-2021 | Waste-incinerator carbon | Iodine ≥950 (premium grade); BET >700 m²/g; pore volume >0.6 cm³/g; ignition point ≥800°C | Medium |

Two purchasing lessons fall out of the table:

1. **Thresholds differ by an entire market segment.** A carbon passing GB/T 7701.2 (≥800) may still fall short of the municipal CJ/T 345 bar (≥950). Ask which standard the supplier's certificate is issued against — not just "the iodine number is X".
2. **Density requirements make iodine numbers non-comparable across markets.** AWWA B604 demands only ≥500 mg/g iodine but ≥200 g/L density; JWWA demands ≥900 but ≥400 g/L. Iodine number alone never tells you which carbon you are buying.

## 6. Supply-chain notes for China-based buyers

- **Coconut shell**: feedstock is imported (Indonesia/Philippines dominant). Price and lead time track import logistics and sodium-battery hard-carbon demand, which competes for the same shell char.
- **Coal**: domestic and abundant, but the sector sits under China's "two high" (high energy consumption, high emission) policy constraints and premium-coal supply tightening; wood-based carbon is partially substituting (High for the policy context, Medium for substitution trend).
- **Wood**: strongest domestic raw-material position of all families — China leads world production, with concentrated producers in Fujian/Jiangxi/Zhejiang/Jiangsu.
- **Fruit shell**: regional production around Chengde (Hebei); volumes smaller than coal or wood.
- **Bamboo**: policy-supported domestic feedstock (first national standard in place), but reliable output statistics are not publicly available (NOT_FOUND).

## 7. How to use this comparison when buying

1. **Start from the application, not the raw material.** Water treatment → coal or coconut grades meeting the relevant water standard; gold recovery → hard coconut grades (typical iodine 1050–1200+); decolorization → wood powder; VOC gas-phase → coal honeycomb or coconut granular by the bed design.
2. **Demand the property sheet, not the family name.** Specify iodine number *and* the test standard (GB/T 7702.7 vs GB/T 12496.8 vs ASTM D4607 differ in method detail — see [Quality Indicators](activated-carbon-quality-indicators.md)), plus hardness/ash/density and the mesh size your equipment needs.
3. **Beware of comparing iodine numbers across test methods.** Values from different methods are not directly interchangeable; fix one method in your specification.
4. **Check the supply chain**, because raw material determines delivery stability in China: coal is domestic-stable, coconut shell is import-exposed, wood is domestic-stable.
5. **For VOC duty, factor in China's regulatory direction**: a documented iodine number plus a replacement/regeneration program is becoming an enforcement expectation, not just good practice.

**Bottom line:** in the Chinese market the practical shortlist is usually coal (volume, water, gas-phase) versus coconut shell (hardness, micropore purity, food/pharma) versus wood (decolorization, fast kinetics). Fruit shell and bamboo fill specific niches and are worth benchmarking when coconut pricing spikes. Every family spans a wide quality range — the raw material narrows the field, the measured specification makes the decision.

---

*Data classification: vendor-typical ranges are classified Typical values (confidence Medium); standard thresholds are Manufacturer Specification class (confidence High); industry statistics are Market/Industry data from commercial research firms (confidence Medium, no official backing). See [Data Classification](../methodology/data-classification.md) and [Sources & Evidence](../methodology/sources.md) for the full classification system and evidence levels.*

File: docs/activated-carbon/activated-carbon-regeneration.md
# Activated Carbon Regeneration: Thermal Reactivation and In-Situ Methods

> **Part of the [Activated Carbon: The Complete Guide](index.md)** — this article is one of the detailed pages in the guide.

**Direct answer:** Spent activated carbon recovers capacity through desorption-based regeneration — steam,
hot gas or vacuum at the site — or full thermal reactivation in a furnace at 700–900°C. In-situ
regeneration suits solvent recovery duties where the adsorbate is a valuable product; reactivation suits
water treatment and other duties where the adsorbate is waste.

## Regeneration vs reactivation

| Method | Temperature | What happens | Typical duty |
| --- | --- | --- | --- |
| Steam desorption | 100–140°C | Adsorbed solvent boiled off | Solvent recovery |
| Hot gas (N₂, air) desorption | 120–350°C | Adsorbate driven off | VOC abatement, drying |
| Vacuum desorption | Ambient–150°C | Adsorbate pulled off at low pressure | High-boilers, sensitive species |
| Thermal reactivation (off-site) | 700–900°C | Pore structure restored by controlled oxidation | Water treatment, mixed adsorbates |

## In-situ regeneration limits

- **Capacity fade** — each cycle leaves a heel of heavy, polymerized or chemisorbed material; working
  capacity falls cycle over cycle.
- **Not everything desorbs** — high-boiling solvents and reactive species accumulate and eventually poison
  the bed.
- **Safety** — desorption produces a concentrated flammable stream; inert gas and LEL monitoring are
  mandatory.

## Thermal reactivation

Off-site reactivation at 700–900°C in steam-limited furnaces burns the adsorbed material and restores much
of the original pore structure. Losses run 5–15% per cycle as carbon is consumed. Reactivation economics
favor large volumes of uniformly spent carbon; mixed or hazardous adsorbates add handling cost.

## Choosing between them

- **Recoverable solvent** — steam or vacuum regeneration at site; the recovered solvent offsets cost.
- **VOC abatement with continuous load** — two-bed or rotor systems with hot gas regeneration.
- **Water treatment, once-through duty** — reactivation or disposal; on-site regeneration rarely pays.
- **High-boilers / polymerizing species** — expect short cycles; budget reactivation or replacement.

## Carbon life accounting

Every carbon duty needs a mass balance: initial fill, annual top-up, regeneration losses, reactivation
yield. A bed sized with 10% working capacity that loses 2% per cycle needs replacement planning from day
one, not year three.

## Manufacturer perspective

We specify regeneration expectations with the carbon: desorbable solvent loads suit in-situ cycles;
everything else belongs in a reactivation contract or a replacement schedule. The carbon choice itself
changes with the regeneration route.

## Related articles

- [Replacement Cycles](activated-carbon-replacement-cycles.md)
- [Capacity Calculation](activated-carbon-capacity-calculation.md)
- [Fire Safety](activated-carbon-fire-safety.md)

[← Back to the Activated Carbon: The Complete Guide](index.md)

## Related products

- [Honeycomb Activated Carbon](https://xuanbaoenvironment.com/products/activated-carbon/honeycomb-activated-carbon/)
- [Activated Carbon Fiber](https://xuanbaoenvironment.com/products/activated-carbon/activated-carbon-fiber/)

File: docs/activated-carbon/activated-carbon-replacement-cycles.md
# Activated Carbon Replacement Cycles and Regeneration Options

> **Part of the [Activated Carbon for Gas Treatment: The Complete Guide](index.md)** — this article is one of the detailed pages in the guide.
>


**Direct answer:** Activated carbon in VOC service typically reaches saturation in
months, not years — replacement or regeneration is a routine operating cost, not a
rare event. On-site thermal regeneration is rarely practical for small beds; most
plants replace the carbon and send the spent material for off-site reactivation,
while honeycomb carbons are generally single-use.

## Saturation and breakthrough

A carbon bed is spent when the outlet concentration breaks through the required
limit. Two saturation modes matter:

- **Full saturation** — the entire bed has reached equilibrium with the inlet
  concentration. The bed holds its maximum loading, but breakthrough happened long
  before this point.
- **Working capacity** — the loading actually usable before breakthrough. Design
  beds on working capacity (typically 10–25 wt% for common VOC, subject to
  species and conditions), not on equilibrium capacity.

## Replacement cycle estimation

Cycle time = working capacity × carbon mass ÷ VOC mass flow.

Practical ranges:

| Service | Typical cycle |
| --- | --- |
| Low concentration odour control | 6–24 months |
| Moderate VOC abatement | 3–12 months |
| High concentration / continuous | Weeks–months |
| Solvent recovery | Weeks, with frequent regeneration |

## Regeneration routes

**Off-site reactivation.** Spent carbon is thermally reactivated by specialists at
800–900°C, recovering most of the pore structure. Standard practice for granular
and columnar carbons; economics depend on transport distance and carbon value.

**On-site steam regeneration.** Practical mainly in solvent-recovery duty where
the desorbed solvent has value and the bed is engineered for it (closed loop,
condenser, decanter). Not practical for small abatement beds.

**Honeycomb carbon.** Generally single-use: the shaped substrate does not survive
reactivation economically. Design duties where replacement is simple and cheap
to execute.

## Managing the spend

- Track cumulative VOC loading, not just time in service.
- Sample the bed outlet weekly as breakthrough approaches.
- Keep a spare charge on site for the bed size — changeover in one shift.
- Contract reactivation logistics before the bed saturates, not after.

## Manufacturer perspective

We quote working capacity against the customer's actual VOC species and
concentration — the same carbon lasts 6 months on one stream and 18 on another.
Replacement planning belongs in the operating budget from day one.

## Related articles

- [Quality Indicators](activated-carbon-quality-indicators.md)
- [Fire Safety](activated-carbon-fire-safety.md)

[← Back to the Activated Carbon for Gas Treatment: The Complete Guide](index.md)

## Related products

- [Honeycomb Activated Carbon](https://xuanbaoenvironment.com/products/activated-carbon/honeycomb-activated-carbon/)
- [Coal-Based Columnar Carbon](https://xuanbaoenvironment.com/products/activated-carbon/coal-based-columnar-carbon/)
- [Coconut Shell Carbon](https://xuanbaoenvironment.com/products/activated-carbon/coconut-shell-carbon/)

File: docs/activated-carbon/activated-carbon-selection.md
---
title: "How to Select Activated Carbon: A Decision Guide"
description: "A step-by-step decision guide for activated carbon selection: raw material, form, quality indicators, operating conditions and test method."
---

# How to Select Activated Carbon: A Decision Guide

> **Part of the [Activated Carbon & Adsorption: The Complete Guide](index.md)** — this article is one of the detailed pages in the guide.

**Direct answer:** Activated carbon selection runs through four questions in order:
what is being removed (the adsorbate), in which medium (gas or liquid), under which
operating conditions (temperature, humidity, concentration), and which quality
indicators the duty actually needs. Raw material and form follow from the answers —
they are not the starting point.

## Step 1: Match the raw material to the duty

| Raw material | Typical iodine range | Hardness | Typical duties |
| --- | --- | --- | --- |
| Coconut shell | 900–1200+ mg/g | 95–99% | High-activity gas purification, odor control, VOC adsorption |
| Bituminous coal | 800–1100 mg/g | 85–95% | Municipal and industrial water treatment, general gas duty |
| Anthracite | 700–900 mg/g | high | Wide-pore water duty, large molecule removal |
| Fruit shell | 500–1000 mg/g | moderate | Decolorization of sugar, wine, beverage and food liquids |
| Honeycomb extruded | 600–900 mg/g | formed body | High-flow gas streams where pressure drop is the constraint |

Iodine number is a pore-structure proxy for small-molecule adsorption, not a universal
quality rank. A 1200 mg/g coconut carbon does not outperform a 900 mg/g coal carbon in
every duty — the adsorption isotherm depends on the adsorbate.

## Step 2: Choose the form from the flow regime

- **Granular / columnar (GAC)** — fixed beds for water and gas; velocity capped below
  0.60 m/s to protect bed utilization.
- **Honeycomb** — high-flow, low-pressure-drop gas duty; velocity below 1.20 m/s
  (see [Honeycomb vs Columnar](honeycomb-vs-columnar.md)).
- **Powder (PAC)** — dosing into liquid processes; separation is by filtration
  (see [PAC vs GAC](../water-purification/pac-vs-gac.md)).
- **Impregnated** — chemisorption of acid gases, ammonia, mercury
  (see [Impregnated Carbon](activated-carbon-impregnated.md)).

## Step 3: Fix the quality indicators

The duty defines the indicators. For gas-phase VOC duty: iodine, CTC and BET describe
capacity across molecule sizes. For water duty: iodine per GB/T 7701.2 (coal-based,
≥800 mg/g for drinking-grade) or CJ/T 345 (≥950 mg/g, BET ≥950 m²/g for municipal
supply). Always fix hardness and ash — they set attrition losses and leachable content.
Details: [Quality Indicators](activated-carbon-quality-indicators.md).

## Step 4: Confirm the operating conditions

- **Temperature** — keep VOC-laden exhaust below 40°C entering the bed; capacity falls
  as temperature rises (HJ 2026-2013).
- **Humidity** — water competes for pores; above roughly 50% RH capacity drops sharply
  (see [Humidity & Temperature](activated-carbon-humidity-temperature.md)).
- **Bed temperature** — below 83°C with alarm (HJ 2026-2013 anti-self-ignition limit).
- **Concentration** — high inlet VOC concentration shortens the bed life; check the
  [Breakthrough Curves](activated-carbon-breakthrough-curves.md) logic.

## Step 5: Fix the test method

Iodine number per GB/T 7702.7, GB/T 12496.8 or ASTM D4607 are different methods;
values are not directly interchangeable. A specification without its test method is
not comparable across suppliers.

## Related articles

- [Raw Materials Comparison](activated-carbon-raw-materials.md)
- [Honeycomb vs Columnar Activated Carbon](honeycomb-vs-columnar.md)
- [Capacity Calculation](activated-carbon-capacity-calculation.md)
- [Replacement Cycles](activated-carbon-replacement-cycles.md)

## Source & Purchase

The selection logic above maps to Xuanbao's product lines on the main site:

- [Activated carbon category](https://xuanbaoenvironment.com/products/activated-carbon/) — honeycomb, columnar, coconut-shell, fruit-shell and fiber forms.
- [Honeycomb activated carbon](https://xuanbaoenvironment.com/products/activated-carbon/honeycomb-activated-carbon/) — structured blocks for gas-phase units.
- [Coal-based columnar carbon](https://xuanbaoenvironment.com/products/activated-carbon/coal-based-columnar-carbon/) — packed-bed duty where reactivation matters.
- [Coconut-shell carbon](https://xuanbaoenvironment.com/products/activated-carbon/coconut-shell-carbon/) — high-hardness granular grades for water and gold recovery.
- [Request a quotation](https://xuanbaoenvironment.com/contact/) — share your stream parameters for a matched recommendation.
